Repository: DS-Project-Group-7/Data-Science-Project

# MAST90106/MAST90107 Data Science Project

## Group 7

- Samy Allouache
- Supanuth Amorntiyanggoon
- Haonan Zhong
- Xuan Hung Ho
- Haocong Chen

## Directory
- `data`: contains all project related data.
- `src`: contains code for the shiny app.
- `literature`: contains background literatures of the project.
- `Shiny Tutorial`: contains tutorial slides and cheat sheet for Shiny.

File: data/cleanData.csv (part 1 of 2)
,accession_number,title,date,country,collection,support_type,canvas_wrapping,media_type_1,media_type_2,media_type_3,wood_type_hardness,wood_type,wood_type_country,wood_type_locality,commentary_auxiliary_support,sight,length,width,area,corner_relationship_cracks_and_aux_support,parallel_relationship_cracks_and_aux_support,cracks_mechanically_induced,auxiliary_support_condition,media_condition,painting_support_condition,original_suppport,planar_auxiliary_support,warped_auxiliary_support,mould_auxiliary_support,surface_dirt_auxiliary_support,staining_auxiliary_support,insect_damage_auxiliary_support,accretions_auxiliary_support,indentations_auxiliary_support,prev_treatment_auxiliary_support,joins_unstable_auxiliary_support,joins_split_auxiliary_support,joins_not_flat_auxiliary_support,adhered_well_to_support,cracking_media,cleavage_media,flaking_media,losses_media,abrasions_media,surface_dirt_media,accretions_media,discolouration_media,overpainting_media,commercial_ground,artist_applied_ground,size_layer_visible,thickly_applied,thinly_applied,coloured_ground,id_sulphate,uniform_application,id_carbonate,ground_proprietary_paint,prev_treatment_ground,appears_plastic,appears_elastic,dry_cured,infilling,planar_painting_support,corner_distortions_painting_support,warped_painting_support,indentations_painting_support,good_tension_painting_support,holes_painting_support,loose_painting_support,tears_painting_support,taut_painting_support,surface_dirt_painting_support,mould_painting_support,staining_painting_support,overall_distortions_painting_support,insect_damage_painting_support,bottom_distortions_painting_support,rust_stains_on_support_painting_support,top_distortions_painting_support,deformation_around_tacks_staples_painting_support,tears_around_tacks_staples_painting_support,loss_of_tacks_insecure_support_painting_support
0,UPVMA-III.00240,ifugao warrior,1947,philippines,"vargas museum, university of the philippines",strainer original,,oil,,,,taguile,Philippines,local?,,635x 480,635.0,480.0,304800.0,none,none,blind cleavage due to water damage_x001D_stretcher bar ladder cracks_x001D_very brittle paint throughout_x001D__x001D__x001D_,2.0,1.0,2.0,1,1,0,0,1,0,0,0,1,1,1,1,0,1,1,1,1,1,1,1,1,0,1,0,0,1,0,0,0,0,0,0,0,1,0,1,1,0,1,0,0,0,1,0,0,0,0,1,1,1,0,0,0,1,0,1,0,0
1,UPVMA-III.00085,Guadalupe Ruins,1939,philippines,"vargas museum, university of the philippines",strainer original,to face edge,oil,,,soft? ,local? Philippines,,,,670 x 405,670.0,405.0,271350.0,circle,all edges,primary vertical_x001D_secondary horizontal_x001D_tented paint due to compressed support_x001D_overall net cracks (primary cracks= secondary cracks)_x001D_tight network of small cracks_x001D_cracks in thick & thin paint,0.0,0.0,1.0,1,0,1,0,1,0,1,0,1,1,1,0,0,0,1,1,1,1,0,1,1,1,0,0,1,0,0,1,0,0,0,0,0,0,0,1,1,0,0,1,0,0,1,0,0,0,1,1,0,1,1,0,0,1,0,1,0,0
2,"UPVMA-III.00292
",3:00 O'Clock Seascape,1948,philippines,"vargas museum, university of the philippines",strainer original,,oil,,,soft? ,local? Philippines,,,,320 x 370,320.0,370.0,118400.0,none,none,local loss of cohesion in binder_x001D__x001D__x001D__x001D__x001D_,2.0,1.0,1.0,1,0,0,0,0,0,0,0,0,1,1,0,0,0,0,0,0,1,0,1,0,1,0,0,1,0,0,1,0,0,1,0,0,0,0,1,1,0,0,0,0,1,1,0,0,0,1,1,1,1,0,0,0,1,0,0,0,0
3,"UPVMA-III.00126
","Kabulusan Beach, Laguna de Bay",1947,philippines,"vargas museum, university of the philippines",strainer original,to face edge,oil,,,hard?,,Philippines,local?,,400 x 500,400.0,500.0,200000.0,none,none,tented paint due to stretched support_x001D_tented paint due to compressed support_x001D_very brittle paint throughout_x001D_large network of cracks_x001D_cracks in thick paint_x001D_,1.0,1.0,0.0,1,0,1,0,1,1,0,0,1,1,1,0,0,1,1,1,1,1,1,1,1,0,0,0,1,0,0,0,0,0,1,0,0,0,0,1,1,0,0,0,1,1,0,1,0,1,0,0,0,0,1,0,0,1,0,0,1,1
4,"UPVMA-III.00161
",BSP President Jorge B. Vargas,1950,philippines,"vargas museum, university of the philippines",strainer original,,oil,,,soft? ,pine,,,,725-727 x 601,727.0,601.0,436927.0,none,cross bar,_x001D__x001D__x001D__x001D__x001D_,2.0,2.0,2.0,1,1,0,0,1,0,0,0,1,0,1,0,0,1,0,0,0,1,1,1,1,0,0,1,0,0,0,0,0,0,1,0,0,1,0,1,1,0,1,0,0,0,1,0,0,0,1,1,0,0,0,0,0,0,0,0,0,0
5,"UPVMA-III.00289
",Moro Datu,1954,philippines,"vargas museum, university of the philippines",strainer original,,oil,,,soft? ,pine,,,,605 x 450,605.0,450.0,272250.0,circle,left member,tented paint due to compressed support_x001D_local net cracks (primary cracks= secondary cracks)_x001D__x001D__x001D__x001D_,2.0,0.0,2.0,1,1,0,0,1,1,0,0,1,1,1,0,0,1,1,0,0,1,0,1,1,0,0,0,1,0,0,1,0,0,0,0,0,1,0,1,1,0,1,0,0,1,0,0,0,0,1,1,1,0,0,0,0,1,0,0,0,0
6,"UPVMA-III.00180
",Mater Dolorosa,1954,philippines,"vargas museum, university of the philippines",stretcher original,to side edge,oil,,,hard?,,Philippines,local?,coarse hand wood but well constructed with complex joins; hand or commercially made in philippines?,688 x 545,688.0,545.0,374960.0,none,none,middle bisector cracks_x001D_tented paint due to compressed support_x001D_stretcher bar ladder cracks_x001D__x001D__x001D_,2.0,2.0,2.0,1,1,0,0,1,1,0,0,1,1,1,1,0,1,1,0,0,0,1,1,1,0,0,0,1,0,0,0,0,0,1,1,0,0,0,1,1,0,0,0,0,0,0,0,0,0,0,0,1,1,0,0,0,1,0,1,0,0
7,"UPVMA-III.00177
",Day Begins,1942,philippines,"vargas museum, university of the philippines",strainer original,to side edge,oil,,,soft? ,pine,,,Appears to be a standard commercial strainer. locally produced but definitely pine. ,465 x 630,465.0,630.0,292950.0,none,none,tented paint due to compressed support_x001D_overall network cracks_x001D_stretcher bar edge cracks_x001D_vertical dominant_x001D_very brittle paint throughout_x001D_,2.0,1.0,1.0,1,1,0,0,1,0,0,1,1,1,1,1,0,0,1,1,1,1,0,1,0,0,0,1,0,0,1,0,0,0,1,0,0,1,0,1,1,0,1,0,0,0,0,1,0,1,0,0,0,0,0,0,0,0,0,0,0,0
8,"UPVMA-III.00205
",Seaside at Dawn,1967,philippines,"vargas museum, university of the philippines",strainer original,to face edge,oil,,,,taguile,Philippines,local?,, 603- 604 x 913-915,604.0,913.0,551452.0,circle,vertical members,primary vertical_x001D_stretcher bar ladder cracks_x001D_warp_x001D__x001D__x001D_,0.0,2.0,0.0,1,0,1,0,1,1,0,0,1,1,1,1,0,1,1,0,0,0,0,1,1,1,0,0,1,0,1,0,1,0,0,0,0,1,0,1,1,0,1,1,0,0,1,0,0,0,1,1,1,1,0,0,0,1,0,1,0,0
9,"UPVMA-III.00430
",Nipa Hut,1943,philippines,"vargas museum, university of the philippines",strainer original,,oil,,,,"ipil: younger variety straight grain, about 30 yrs old. older then chickcen wing shape. chichinu (chinese name:popular for furiniture) ",Philippines,local?,,622 x 467,622.0,467.0,290474.0,circle,none,tented paint due to compressed support_x001D_overall net cracks (primary cracks= secondary cracks)_x001D_large network of cracks_x001D_primary diagonal_x001D__x001D_,2.0,0.0,0.0,1,1,0,0,1,0,0,0,1,1,1,0,0,0,1,1,0,0,1,1,1,1,1,0,1,0,0,1,0,0,0,0,0,0,0,1,1,0,0,1,0,0,0,1,1,1,0,1,0,1,1,0,0,1,0,0,0,0
10,39/2521,vessandara jataka,1851-1868,thailand,"the national gallery, bangkok",,,tempera,pencil underdrawing,,,,,,,563 x 761,563.0,761.0,428443.0,none,none,local_x001D_local net cracks (primary cracks= secondary cracks)_x001D_tight network of small cracks_x001D_cracks in thick paint_x001D_solid support expanding: minor_x001D_,0.0,1.0,0.0,1,0,0,0,0,0,0,0,0,0,0,0,0,0,1,0,0,1,0,0,0,0,0,0,1,0,0,1,0,0,0,0,0,0,0,1,1,0,0,0,0,0,0,0,0,0,0,0,0,0,0,0,0,0,0,0,0,0
11,"UPVMA-III.000452
",Fisherman,1929,philippines,"vargas museum, university of the philippines",strainer original,to side edge,oil,,,soft? ,pine,,,appears to be commerically constructed,350 x 470,350.0,470.0,164500.0,circle,none,primary vertical_x001D_primary diagonal_x001D_stretcher bar ladder cracks_x001D_overall net cracks (primary cracks= secondary cracks)_x001D_large network of cracks_x001D_,2.0,1.0,2.0,1,1,1,0,0,1,0,0,0,1,1,1,0,1,1,0,1,1,0,1,0,0,0,1,0,0,0,0,0,0,1,0,0,0,0,1,1,0,0,0,0,0,1,1,0,0,1,1,0,1,0,0,0,1,0,1,0,0
12,"UPVMA-III.00293
",chinese mandolin player,1954,philippines,"vargas museum, university of the philippines",strainer original,to side edge,tempera,,,hard?,,Philippines,local?,pencil marks on strainer. custom made.,379 x 395 ,379.0,395.0,149705.0,none,none,tight network of small cracks_x001D_cracks in thin paint_x001D_local net cracks (primary cracks= secondary cracks)_x001D_local brittle paint_x001D__x001D_,2.0,1.0,2.0,1,0,0,0,1,1,0,0,1,1,1,0,0,0,0,0,1,1,0,1,1,1,0,1,0,0,0,1,0,0,1,0,0,0,0,1,1,0,0,0,0,1,0,0,0,0,0,1,0,1,0,0,1,0,0,0,0,0
13,"UPVMA-III.00269
",Igorot Man with a Pipe,1955,philippines,"vargas museum, university of the philippines",strainer original,,oil,,,hard?,,Philippines,local?,,508 x 386 x  10,508.0,386.0,196088.0,none,none,local net cracks (primary cracks= secondary cracks)_x001D__x001D__x001D__x001D__x001D_,1.0,2.0,1.0,1,1,0,0,1,1,1,0,1,1,1,0,0,1,0,0,0,0,0,1,0,0,0,0,1,0,0,1,0,0,0,0,0,1,0,1,1,0,1,0,0,0,1,0,0,0,1,0,1,1,0,0,0,1,0,1,0,0
14,"UPVMA-III.00338
",Foggy Heights Bungalow with Taal Volcano as Background,1950s (circa & undated),philippines,"vargas museum, university of the philippines",strainer original,,oil,,,soft? ,local? Philippines,,,,555 x 700 ,555.0,700.0,388500.0,none,none,overall loss of cohesion in binder_x001D_overall_x001D__x001D__x001D__x001D_,1.0,1.0,1.0,1,0,1,0,1,0,0,0,0,1,1,1,0,0,1,0,1,1,1,1,1,0,0,0,0,0,0,0,0,0,0,0,0,0,0,1,1,0,0,1,1,0,0,0,1,0,0,1,1,1,0,0,0,1,0,0,1,1
15,UPVMA - III.00296 ,FORT SANTIAGO,1945,philippines,"vargas museum, university of the philippines",strainer original,to face edge,oil,,,,"yellow taguile  and pine wood on top member (lauan) (now popoular available wood. but not so popoular then as narra, ipil more popular). philippines mohagany in US",Philippines,local?,,570 x 793,570.0,793.0,452010.0,circle,none,primary vertical_x001D_overall net cracks (primary cracks= secondary cracks)_x001D_middle bisector cracks_x001D_stretcher bar ladder cracks_x001D_very brittle paint throughout_x001D_tight network of small cracks,2.0,1.0,2.0,1,1,0,0,1,0,0,1,1,1,1,0,0,1,1,0,0,0,0,1,1,0,0,0,1,0,0,1,1,0,0,0,0,1,0,1,1,0,1,0,0,0,0,0,0,0,1,0,0,0,0,0,0,1,0,0,0,0
16,UPVMA - III.00003 ,ONE FOR THE ROAD,1954,philippines,"vargas museum, university of the philippines",strainer original,,oil,,,hard?,,Philippines,local,,415 x 547,415.0,547.0,227005.0,circle,none,primary horizontal_x001D_secondary vertical_x001D_overall net cracks (primary cracks= secondary cracks)_x001D_large network of cracks_x001D__x001D_,2.0,1.0,2.0,1,1,0,0,1,1,0,0,1,1,1,0,0,0,0,0,0,0,0,0,0,0,0,0,1,0,0,1,0,0,0,0,0,1,0,1,1,0,1,0,0,0,1,0,0,0,0,1,0,0,1,0,0,1,0,1,0,0
17,,unknown (sultan of selangor?),1927,malaysia,"national gallery of art, malaysia",stretcher original,to side edge,oil,,,,,,,no auxiliary support. removedfrom stretcher and location of original stretcher unknown. appears to be keyed stretcher from fading marks on reverse of canvas,,0.0,0.0,0.0,none,none,_x001D__x001D__x001D__x001D__x001D_,0.0,2.0,0.0,1,0,0,0,0,0,0,0,0,0,1,0,0,1,0,0,0,0,0,0,0,0,0,0,0,1,0,1,0,0,1,0,0,0,0,0,0,0,0,0,0,0,0,0,0,0,0,0,0,0,0,0,0,0,0,0,0,0
18,UPVMA - III.00058,president magasaysay becomes honourary tenderfoot boy scout,1954,philippines,"vargas museum, university of the philippines",stretcher original,to side edge,oil,pencil underdrawing,,,,Philippines,local?,,599 x 759,599.0,759.0,454641.0,circle,all edges,large network of cracks_x001D_primary horizontal and vertical_x001D_overall net cracks (primary cracks= secondary cracks)_x001D_stretcher bar ladder cracks_x001D_sigmoud cracks_x001D_tented paint due to compressed support,2.0,1.0,1.0,1,1,0,0,1,0,0,0,0,1,1,0,0,0,1,1,1,1,0,1,0,0,0,1,0,0,1,0,0,0,1,0,0,1,0,1,1,0,1,0,0,0,0,0,0,0,1,0,0,0,1,0,0,0,0,0,0,0
19,UPVMA - III.00055,oath taking of regent jorge b vargas,1941,philippines,"vargas museum, university of the philippines",stretcher original,to side edge,oil,,,hard?,,Philippines,local?,,,0.0,0.0,0.0,none,none,primary vertical_x001D_secondary horizontal_x001D_primary diagonal_x001D_cracks in thick paint_x001D__x001D_,2.0,2.0,2.0,1,0,0,0,1,0,0,0,0,1,1,1,0,1,1,0,0,1,0,1,1,0,0,1,0,0,0,1,0,0,1,0,0,0,0,1,1,0,0,0,1,0,0,0,0,0,0,1,0,1,1,0,0,0,0,0,0,0
20,UPVMA - III.00208 ,WAITING FOR THE WAVES,1948,philippines,"vargas museum, university of the philippines",strainer original,to face edge,oil,,,,,Philippines,local?,,390 x 495,390.0,495.0,193050.0,none,none,_x001D__x001D__x001D__x001D__x001D_,1.0,2.0,2.0,1,0,1,0,1,1,0,1,1,1,1,0,0,1,0,0,0,0,1,1,1,0,0,0,1,0,0,1,0,0,0,0,0,1,0,1,1,0,1,0,0,0,1,0,0,0,0,1,0,1,0,1,0,1,0,1,0,0
21,UPVMA - III.00239 ,Ifugao Girl,1947,philippines,"vargas museum, university of the philippines",strainer original,to face edge,oil,,,soft? ,pine,,,commerically made locally in philippines?,633 x 478,633.0,478.0,302574.0,none,none,very brittle paint throughout_x001D_primary diagonal_x001D__x001D__x001D__x001D_,2.0,1.0,0.0,1,1,0,0,1,0,0,0,1,1,1,0,0,0,1,1,1,1,0,1,0,0,0,0,1,0,1,0,0,0,0,0,0,1,0,1,1,0,1,0,0,0,1,0,0,0,0,1,0,1,0,0,0,1,0,0,0,0
22,38/2530,vessandara jataka,1851-1858,thailand,"the national gallery, bangkok",,to face edge,tempera,pencil underdrawing,,,,,,,565 x 751,565.0,751.0,424315.0,none,none,primary horizontal_x001D_secondary vertical_x001D_secondary diagonal_x001D_solid support expanding: minor_x001D_tight network of small cracks_x001D_cracks in thick paint,0.0,2.0,0.0,1,0,0,0,0,0,0,0,0,0,0,0,0,1,0,0,0,0,0,0,0,0,0,0,1,0,1,0,0,0,1,0,0,0,0,0,0,0,0,0,0,0,0,0,0,0,0,0,0,0,0,0,0,0,0,0,0,0
23,UPVMA - III.00432 ,GOING TO THE MARKET,1950,philippines,"vargas museum, university of the philippines",,,oil,,,,,,,,450 x 600,450.0,600.0,270000.0,none,none,primary diagonal_x001D__x001D__x001D__x001D__x001D_,0.0,2.0,2.0,1,0,0,0,0,0,0,0,0,1,0,0,0,1,0,1,0,0,0,1,1,0,0,1,0,0,0,1,0,0,1,0,0,1,0,1,1,0,1,1,0,0,0,0,0,0,0,0,0,0,0,0,0,0,0,0,0,0
24,UPVMA - III.00453,MORO DATU,1942,philippines,"vargas museum, university of the philippines",strainer original,to face edge,oil,,,soft? ,pine,,,appears to be commercial strainer. Philippines constrcution? Kendondong?,600 x 448,600.0,448.0,268800.0,circle,bottom member,tented paint due to compressed support_x001D_primary horizontal_x001D_very brittle paint throughout_x001D__x001D__x001D_,2.0,1.0,1.0,1,1,0,0,1,0,0,0,0,1,1,0,0,0,1,1,0,1,0,1,0,0,0,1,0,0,0,1,0,0,1,0,0,1,0,1,1,0,1,0,0,1,1,0,0,0,1,0,0,0,0,0,0,1,0,1,1,1
25,p0820,portrait of eugene chen,1935,singapore,National Heritage Board,,to face edge,oil,,,,,,,,,0.0,0.0,0.0,none,none,secondary diagonal_x001D_local net cracks (primary cracks= secondary cracks)_x001D__x001D__x001D__x001D_,0.0,2.0,0.0,1,0,0,0,0,0,0,0,0,1,0,0,0,1,0,0,1,1,0,0,1,0,0,0,1,1,0,1,0,0,0,0,0,0,0,1,0,0,0,0,0,0,0,0,0,0,0,0,0,0,0,0,0,0,0,0,0,0
26,1993.1626,nude study,1968,singapore,National Heritage Board,strainer new,,oil,,,,,Malay,local?,recently treated. details relate to new strainer.,924 x 652,924.0,652.0,602448.0,circle,all edges,very brittle paint throughout_x001D_due to changes or previous treatment_x001D_large network of cracks_x001D_primary diagonal_x001D__x001D_,2.0,1.0,1.0,0,1,1,0,0,0,0,0,0,1,1,0,0,1,1,1,0,1,0,0,1,1,0,1,0,0,0,0,0,0,1,0,0,0,0,1,1,0,0,0,0,1,0,0,0,0,0,1,0,1,0,0,0,0,0,0,0,0
27,96.0670,story teller,1962,singapore,National Heritage Board,strainer new,to face edge,oil,,,,meranti,Malay,local?,recently replaced strainer.,1218 x 690,1218.0,690.0,840420.0,none,none,overall net cracks (primary cracks= secondary cracks)_x001D_tented paint due to compressed support_x001D__x001D__x001D__x001D_,0.0,1.0,0.0,0,0,0,0,0,0,0,0,0,1,1,0,0,0,1,1,1,1,0,0,0,1,1,1,0,1,0,0,0,0,1,0,0,0,0,1,1,0,0,0,1,1,0,1,1,1,0,0,0,1,1,0,0,0,0,0,0,0
28,2000.1489,still life with H,1962,malaysia,National Heritage Board,strainer new,to face edge,oil,,,hard,,Malay,local?,,991.5 x 741,991.5,741.0,734701.5,none,all edges,primary horizontal and vertical_x001D_overall net cracks (primary cracks= secondary cracks)_x001D_large network of cracks_x001D_tight network of small cracks_x001D_overall loss of cohesion in binder_x001D_cracks in thick & thin paint,2.0,0.0,1.0,0,0,0,0,0,0,0,0,0,1,1,1,0,0,1,0,1,1,0,0,0,0,0,0,1,0,0,1,0,0,0,0,0,0,0,1,1,0,0,0,0,0,0,0,1,0,0,0,0,0,0,0,0,0,0,0,0,0
29,1997-00721,singapore waterfront by chinese school,1850s (circa & undated),singapore,National Heritage Board,stretcher original,to face edge,oil,,,soft? ,,,,,611 x 352,611.0,352.0,215072.0,none,all edges,_x001D_tented paint due to stretched support_x001D__x001D__x001D__x001D_,2.0,2.0,1.0,1,1,0,0,1,0,0,0,0,1,1,1,0,0,1,1,1,1,0,0,1,0,1,1,0,0,0,1,0,0,1,0,0,0,0,1,1,0,0,0,0,0,0,0,1,0,0,0,0,0,0,0,0,0,0,0,0,0
30,P-0818,Self Portrait,1934,singapore,National Heritage Board,,to face edge,oil,,,,,,,,470 x 389 x 64,470.0,389.0,182830.0,none,none,solid support expanding: minor_x001D__x001D__x001D__x001D__x001D_,0.0,3.0,2.0,1,0,0,0,0,0,0,0,0,1,0,0,0,0,0,0,0,0,0,0,0,0,0,0,1,1,0,1,0,0,1,0,0,0,0,1,1,0,0,0,1,0,0,0,0,0,0,0,0,0,0,0,0,0,0,0,0,0
31,P0062,kampong  Scene,1959,singapore,National Heritage Board,strainer new,,oil,,,,,Malay,local?,recently replaced,586.5 x 427,586.5,427.0,250435.5,none,none,cracks in thick paint_x001D_very brittle paint throughout_x001D__x001D__x001D__x001D_,2.0,2.0,2.0,0,0,0,0,0,0,0,0,0,1,0,0,0,0,0,0,0,0,0,0,0,0,0,1,0,0,0,1,0,0,1,0,0,0,0,1,1,0,0,0,0,0,0,0,0,0,0,0,0,1,0,0,0,0,0,0,0,0
32,P-0192,quiet river,1963,singapore,National Heritage Board,stretcher new,to face edge,oil,,,soft? ,pine?,,,previously on a stretcher/ strainer,,0.0,0.0,0.0,circle,all edges,cracks in thick paint_x001D_secondary vertical_x001D__x001D__x001D__x001D_,2.0,1.0,0.0,0,1,0,0,0,0,0,0,0,0,1,0,0,1,1,0,0,0,0,1,1,1,0,0,1,0,0,1,0,0,0,0,0,0,0,1,1,0,0,0,1,0,0,1,0,0,0,0,0,0,0,0,0,0,0,0,0,0
33,1993-00996,french lady,1931,singapore,National Heritage Board,,,oil,,,,,,,,598 x 448,598.0,448.0,267904.0,none,none,cracks in thick & thin paint_x001D__x001D__x001D__x001D__x001D_,0.0,2.0,0.0,1,0,0,0,0,0,0,0,0,1,0,0,1,1,1,0,0,1,0,0,0,0,1,1,1,0,0,1,0,0,1,0,0,0,1,0,0,0,0,0,0,0,0,0,0,0,0,0,0,0,0,0,0,0,0,0,0,0
34,P-0354p,semi abstract,1950s (circa & undated),singapore,National Heritage Board,strainer original,,oil,mixed media,,hard?,,Malay,local?,,500  x  660,500.0,660.0,330000.0,circle,none,local brittle paint_x001D_cracks in thick & thin paint_x001D_overall net cracks (primary cracks= secondary cracks)_x001D__x001D__x001D_,1.0,1.0,1.0,1,0,1,0,0,1,0,0,0,1,1,0,1,1,1,0,1,0,0,1,1,1,0,0,0,0,0,0,0,0,0,0,0,0,0,1,1,0,0,0,1,1,0,0,1,0,0,0,1,1,0,0,0,0,0,0,0,0
35,P-0800,coast of brittany,1958,singapore,National Heritage Board,strainer original,to side edge,oil,,,hard?,,Malay,local?,,,0.0,0.0,0.0,circle,none,_x001D__x001D__x001D__x001D__x001D_,1.0,3.0,2.0,1,0,1,0,0,0,1,0,1,1,1,0,0,0,1,0,0,0,0,0,0,0,0,1,0,0,0,0,0,0,1,0,0,1,1,0,0,0,1,0,0,0,0,0,0,0,0,1,0,1,0,0,0,0,0,0,0,0
36,P-0803,vegatables and claypot,1940,singapore,National Heritage Board,strainer original,to side edge,oil,,,hard?,,Malay,local?,,,0.0,0.0,0.0,none,horizontal members,primary horizontal_x001D_local brittle paint_x001D__x001D__x001D__x001D_,1.0,2.0,1.0,1,0,1,0,0,0,1,0,1,1,1,0,0,1,1,0,0,0,0,0,0,0,0,1,0,0,0,0,0,0,1,0,0,0,1,0,0,0,0,0,0,1,0,0,0,0,0,1,0,1,0,0,0,0,0,0,0,0
37,1994-04130,the meditating bhikku,1962,singapore,National Heritage Board,strainer original,to side edge,oil,,,hard?,,Malay,local?,warped at the trc & blc.,800 x 640,800.0,640.0,512000.0,none,all edges,due to changes or previous treatment_x001D__x001D__x001D__x001D__x001D_,1.0,3.0,3.0,1,0,1,0,0,0,0,0,1,0,1,1,0,0,0,0,0,0,1,0,0,0,0,1,0,0,0,1,0,0,1,0,0,1,1,0,0,0,1,0,0,0,0,0,0,0,1,0,0,1,0,0,0,0,0,0,0,0
38,1997-02909,market place during occupation,1942,philippines,National Heritage Board,stretcher original,to face edge,oil,pencil underdrawing,,hard?,,Philippines,local?,plananr sound condition.,574 x 816,574.0,816.0,468384.0,circle,all edges,overall net cracks (primary cracks= secondary cracks)_x001D__x001D__x001D__x001D__x001D_,2.0,2.0,2.0,1,1,0,0,0,0,0,0,0,0,1,1,0,1,1,1,0,0,1,0,1,0,0,0,1,0,1,0,1,0,0,0,1,1,1,0,0,0,1,0,0,0,0,0,0,0,0,0,0,0,0,0,0,0,0,0,0,0
39,2002-00414,crane,1960s (circa & undated),singapore,National Heritage Board,strainer new,to side edge,oil,,,hard?,,Malay,local?,,,0.0,0.0,0.0,circle,none,local net cracks (primary cracks= secondary cracks)_x001D_local brittle paint_x001D__x001D__x001D__x001D_,2.0,2.0,2.0,0,1,0,0,0,0,0,0,0,1,1,0,0,1,1,1,0,1,0,0,0,0,1,1,0,0,0,0,0,0,1,0,0,1,1,0,0,0,1,0,0,0,0,0,0,0,0,0,0,1,0,0,0,0,0,0,0,0
40,"1991-00279, P-1379",pago pago series- two standing figures,1969,malaysia,National Heritage Board,strainer new,to side edge,oil,,,soft? ,local? Malay,,,"appears to be ta new strainer. rusted tack holes in support do not correspond with current strainer. 
",883 x 660,883.0,660.0,582780.0,none,right member,very brittle paint throughout_x001D__x001D__x001D__x001D__x001D_,1.0,0.0,1.0,0,1,0,0,1,1,0,0,1,1,1,0,0,0,0,0,0,0,0,0,0,0,0,0,1,0,0,0,0,0,1,0,0,0,0,1,1,0,0,0,1,0,0,1,0,1,0,0,0,0,0,0,0,0,0,0,0,0
41,1994- 05002,four herds,1950-1960,singapore,National Heritage Board,strainer new,to face edge,acrylic,,,hard?,,Malay,local?,,,0.0,0.0,0.0,none,none,_x001D__x001D__x001D__x001D__x001D_,2.0,2.0,2.0,0,1,0,0,0,0,0,0,0,1,1,1,0,0,0,0,0,0,0,0,0,1,0,1,0,0,0,1,0,0,1,0,0,1,1,0,0,0,1,0,0,0,0,0,1,0,0,0,0,0,0,0,0,0,0,0,0,0
42,1995-02070,rocky coast,1950s (circa & undated),singapore,National Heritage Board,,,oil,mixed media,protein ground,,,,,original auxiliary support replaced by cardboard.,309 x 409,309.0,409.0,126381.0,circle,none,secondary horizontal_x001D_secondary vertical_x001D_local brittle paint_x001D_overall loss of cohesion in binder_x001D__x001D_,0.0,1.0,1.0,0,0,0,0,0,0,0,0,0,1,0,0,1,0,1,1,1,1,1,0,1,1,1,0,0,0,0,0,0,0,0,1,0,0,0,1,1,0,0,0,1,1,0,0,1,0,0,0,0,0,0,0,0,0,0,0,0,0
43,P--1211,marketing,1971,singapore,National Heritage Board,strainer new,to side edge,oil,,,hard?,,Malay,local?,original auxiliary support replaced. ,725 x 495,725.0,495.0,358875.0,none,right member,_x001D__x001D__x001D__x001D__x001D_,2.0,1.0,1.0,0,1,0,0,0,0,0,0,0,0,1,0,0,0,1,1,1,1,0,0,0,0,1,1,0,0,0,1,0,0,1,0,0,0,0,0,0,0,0,0,1,1,1,1,0,0,1,0,0,0,0,0,0,0,0,0,0,0
44,P--1225,indian children,1953,singapore,National Heritage Board,,,oil,,,,,,,original auxiliary support replaced by masonite board.,309 x 409,309.0,409.0,126381.0,circle,none,local brittle paint_x001D_local net cracks (primary cracks= secondary cracks)_x001D__x001D__x001D__x001D_,0.0,1.0,0.0,0,0,0,0,0,0,0,0,0,1,0,0,0,0,1,1,1,1,1,0,0,0,0,0,1,0,0,0,0,0,0,0,0,0,1,0,0,0,0,0,0,0,0,0,0,0,0,0,0,0,0,0,0,0,0,0,0,0
45,1993-01001,malay boy with birdcage,1961,singapore,National Heritage Board,,,oil,,,,,,,,595 x  495,595.0,495.0,294525.0,none,none,local net cracks (primary cracks= secondary cracks)_x001D_local brittle paint_x001D__x001D__x001D__x001D_,0.0,0.0,3.0,1,0,0,0,0,0,0,0,0,0,0,0,0,1,0,0,0,0,0,0,1,0,0,0,1,0,0,0,0,1,0,0,0,1,1,0,0,0,1,0,0,0,0,0,0,0,0,0,0,0,0,0,0,0,0,0,0,0
46,no number,unknown title,1953,singapore,National Heritage Board,stretcher new,to side edge,oil,,,soft? ,pine,,,,,0.0,0.0,0.0,circle,all edges,secondary horizontal_x001D_primary horizontal_x001D_local grid cracks (follows canvas weave)_x001D_sigmoud cracks_x001D__x001D_,2.0,2.0,2.0,0,1,0,0,0,0,0,0,0,1,1,1,0,1,1,0,0,0,0,0,0,0,0,1,0,0,0,1,0,0,0,0,0,0,1,0,0,0,0,0,0,0,0,0,0,0,0,0,0,0,0,0,0,0,0,0,0,0
47,1992-00744,portrait of a man,1944,singapore,National Heritage Board,strainer new,to side edge,oil,,,hard?,,Malay,local?,,714 x 531 x,714.0,531.0,379134.0,circle,horizontal members,local net cracks (primary cracks= secondary cracks)_x001D_local brittle paint_x001D__x001D__x001D__x001D_,2.0,2.0,1.0,0,0,0,0,0,0,0,0,0,1,1,1,0,0,1,0,1,0,0,0,0,0,0,1,0,0,0,1,0,0,0,0,0,0,0,1,1,0,0,0,0,0,0,0,0,0,1,0,0,1,0,0,0,0,0,0,0,0
48,1993-00997,red building,1952,singapore,National Heritage Board,,to face edge,oil,possibly water based under,,,,,,suport marouflaged to plywood,582 x 713,582.0,713.0,414966.0,none,none,primary vertical_x001D_overall loss of cohesion in binder_x001D__x001D__x001D__x001D_,0.0,0.0,1.0,0,0,0,0,0,0,0,0,0,0,0,0,1,0,0,0,0,0,0,1,1,0,1,0,0,0,0,1,0,0,0,0,0,0,1,0,0,0,0,0,1,1,0,0,1,0,0,0,0,0,0,0,0,0,0,0,0,0
49,1994.10,portrait of yeo chiew mooi (portrait of artist wife),1941,malaysia,"national gallery of art, malaysia",,to side edge,oil,,,,,,,work removed from original strainer and marouflaged to 3 ply.,759 x 639,759.0,639.0,485001.0,none,none,primary horizontal_x001D_secondary vertical_x001D_overall net cracks (primary cracks= secondary cracks)_x001D__x001D__x001D_,1.0,1.0,0.0,0,1,0,0,0,0,0,0,0,1,0,0,0,1,1,1,1,1,0,1,0,0,1,1,0,0,0,0,0,0,1,0,0,0,0,1,1,0,0,0,0,0,0,0,0,0,0,0,0,0,0,0,0,0,0,0,0,0
50,1987.9,ikan kerin,1940,malaysia,"national gallery of art, malaysia",strainer original,,oil,,,,ramin? local? Malay ,,,,,0.0,0.0,0.0,none,none,tented paint due to compressed support_x001D_secondary horizontal_x001D__x001D__x001D__x001D_,2.0,2.0,2.0,1,0,1,0,1,0,1,0,0,1,1,0,0,0,0,1,0,1,1,0,0,1,0,1,0,0,0,1,0,1,1,0,0,0,1,0,0,0,0,0,1,0,0,1,1,0,0,0,0,1,0,0,0,0,0,0,0,0
51,1966.1,landscape  i,1966,malaysia,"national gallery of art, malaysia",,to face edge,oil,,,,,,,orignal strainer replaced with plywood backing. marouflaged.,750 x 1000,750.0,1000.0,750000.0,circle,top member,overall net cracks (primary cracks= secondary cracks)_x001D_overall loss of cohesion in binder_x001D__x001D__x001D__x001D_,1.0,2.0,2.0,0,0,0,0,0,0,0,0,1,1,0,0,0,1,0,0,1,1,1,0,0,0,1,0,1,0,0,0,0,0,1,0,0,0,0,1,1,0,0,0,0,1,0,0,1,0,0,0,0,0,0,0,0,0,0,0,0,0
52,1990.17,the goose lady,1940,malaysia,"national gallery of art, malaysia",,,oil,,,,,,,orignal strainer replaced with plywood backing. marouflaged.,518 x 445,518.0,445.0,230510.0,none,none,primary horizontal_x001D__x001D__x001D__x001D__x001D_,1.0,0.0,0.0,0,0,0,0,1,0,0,1,1,1,0,0,0,0,0,0,0,0,0,0,0,0,1,1,0,0,0,0,0,1,1,0,0,1,1,0,0,0,1,0,0,0,0,1,0,0,0,1,0,1,0,0,0,0,0,0,0,0
53,1987.8,ibu dan anak (mother and child),1960,malaysia,"national gallery of art, malaysia",strainer original,to side edge,oil,,,hard?,,Malay,local?,hand constructed light weight and warped. not quite  providing adequate support.,,0.0,0.0,0.0,none,horizontal members,_x001D_primary vertical_x001D__x001D__x001D__x001D_,1.0,2.0,1.0,1,0,1,0,1,1,0,0,1,1,1,0,0,1,1,0,0,1,1,1,1,1,0,1,0,0,0,1,1,1,1,0,0,0,1,0,0,0,0,0,1,1,0,0,1,0,0,1,0,0,0,0,0,0,0,0,0,0
54,1981.15,mother (ibu),1960,malaysia,"national gallery of art, malaysia",strainer original,to side edge,oil,,,hard?,,Malay,local?,hand constructed.planar.  supporting work adequately. more competently made compared to earlier strainers.,,0.0,0.0,0.0,none,none,_x001D__x001D__x001D__x001D__x001D_,2.0,2.0,1.0,1,1,0,0,1,1,0,0,0,0,1,0,0,1,1,0,0,1,1,1,1,1,0,1,0,0,0,1,1,1,1,0,0,0,1,0,0,0,0,1,1,1,0,0,1,0,0,1,0,0,0,0,1,0,0,0,0,0
55,1990.18,the village,1935,malaysia,"national gallery of art, malaysia",,,oil,,,,,,,orignal strainer replaced with plywood backing. marouflaged.,,0.0,0.0,0.0,none,all edges,primary horizontal_x001D_cracks in thick & thin paint_x001D_secondary horizontal_x001D_overall net cracks (primary cracks= secondary cracks)_x001D__x001D_,1.0,0.0,0.0,0,0,0,0,1,0,0,1,1,1,0,0,0,1,1,0,0,1,1,1,0,0,1,0,0,0,0,0,0,0,0,0,0,1,1,0,0,0,1,0,0,0,0,1,0,0,0,1,0,1,0,0,0,0,0,0,0,0
56,1964.51,daun-dan agave,1964,malaysia,"national gallery of art, malaysia",strainer original,to side edge,oil,,,soft? ,local? Malay,,,original strainer. no bevel but turned upward to limit conact of strainer to support.,,0.0,0.0,0.0,none,all edges,primary diagonal_x001D_overall loss of cohesion in binder_x001D_overall net cracks (primary cracks= secondary cracks)_x001D__x001D__x001D_,0.0,1.0,1.0,1,0,1,0,0,0,0,1,1,1,1,0,0,0,1,0,0,1,1,1,0,0,0,0,1,0,0,1,0,0,0,0,0,1,0,1,1,0,1,0,0,0,0,1,0,0,0,1,0,1,0,0,0,0,0,0,0,0
57,1984.4,old railway pier penang,1955,malaysia,"national gallery of art, malaysia",,to face edge,oil,,,,,,,original straienr replaced with masonite backing. masonite panel disintegrating: powedery. water staining at reverse.,513 x  652,513.0,652.0,334476.0,none,none,_x001D__x001D__x001D__x001D__x001D_,1.0,2.0,2.0,0,1,0,0,0,0,0,0,1,1,0,0,0,1,0,0,0,0,0,0,0,0,0,1,0,0,0,1,0,0,1,0,0,1,1,0,0,0,1,0,0,0,0,0,1,0,0,0,0,0,0,0,0,0,0,0,0,0
58,UPVMA-III.00129,"pagdaong (Kawit, Cavite)",1943,philippines,"vargas museum, university of the philippines",,to face edge,oil,,,,,,,,320 x 399,320.0,399.0,127680.0,none,none,large network of cracks_x001D_local net cracks (primary cracks= secondary cracks)_x001D__x001D__x001D__x001D_,0.0,2.0,2.0,1,0,0,0,0,0,0,0,0,1,0,0,0,1,0,0,1,1,1,1,1,1,0,0,1,0,1,0,0,0,0,0,0,1,0,1,1,0,1,1,0,1,0,0,0,0,0,1,0,0,0,0,0,0,0,0,0,0
59,UPVMA-III.00077,Piro (Pedro Son of Painter),1930,philippines,"vargas museum, university of the philippines",,to face edge,oil,pencil underdrawing,,,,,,,oval : 110 x 150,110.0,150.0,16500.0,none,none,tented paint due to compressed support_x001D__x001D__x001D__x001D__x001D_,0.0,2.0,2.0,1,0,0,0,0,0,0,0,0,1,0,0,0,1,1,0,1,0,0,1,1,0,0,1,0,0,0,1,0,0,0,0,0,1,0,1,1,0,1,1,0,1,0,1,0,0,0,1,0,1,0,0,0,0,0,0,0,0
60,UPVMA-III.00078,Sisilyo (CecilioSon of Painter),1930,philippines,"vargas museum, university of the philippines",,to face edge,oil,pencil underdrawing,,,,,,,oval : 110 x 150,110.0,150.0,16500.0,none,none,tented paint due to compressed support_x001D__x001D__x001D__x001D__x001D_,0.0,2.0,2.0,1,0,0,0,0,0,0,0,0,1,0,0,0,1,1,0,1,0,0,1,1,0,0,1,0,0,0,1,0,0,0,0,0,1,0,1,1,0,1,1,0,1,0,1,0,0,0,1,0,1,0,0,0,0,0,0,0,0
61,UPVMA-III.00131,countryside,1863-1950 (circa & undated),philippines,"vargas museum, university of the philippines",,,oil,,,,,,,,245 x 345,245.0,345.0,84525.0,none,none,_x001D__x001D__x001D__x001D__x001D_,0.0,2.0,2.0,1,0,0,0,0,0,0,0,0,1,0,0,0,1,0,0,0,0,0,1,0,1,0,1,0,0,0,0,0,0,0,0,0,1,1,0,1,0,1,1,0,1,0,0,0,0,0,1,0,1,0,0,0,0,0,1,0,0
62,UPVMA-III.00336.78,Sampaguita Vendor,1931,philippines,"vargas museum, university of the philippines",,to face edge,oil,artists paint appearance,proprietry product,,,,,,343 x 243,343.0,243.0,83349.0,none,none,local brittle paint_x001D_local loss of cohesion in binder_x001D_local net cracks (primary cracks= secondary cracks)_x001D__x001D__x001D_,0.0,2.0,2.0,1,0,0,0,0,0,0,0,0,1,0,0,0,1,0,0,1,1,1,1,1,0,1,0,1,0,0,0,0,0,1,0,0,1,0,1,1,0,1,1,0,1,1,0,0,0,0,1,0,1,0,0,0,0,0,0,0,0
63,UPVMA-III.00037,Portrait of Madam Nene Gabaldon,1955,philippines,"vargas museum, university of the philippines",stretcher original,,oil,pencil underdrawing,,soft? ,local? Philippines,,,complex commecially made stretcher. pencil mark measurements indicating custom made.,295 x 423,295.0,423.0,124785.0,none,none,_x001D__x001D__x001D__x001D__x001D_,2.0,2.0,2.0,1,1,0,0,0,0,0,0,0,0,1,1,0,1,0,0,0,0,0,1,1,0,0,0,1,0,1,0,1,0,0,0,0,1,0,1,1,0,1,0,0,0,1,0,0,0,1,1,0,0,0,0,0,0,0,0,0,0
64,UPVMA-III.00144,Sunset Clouds,1933,philippines,"vargas museum, university of the philippines",,to face edge,oil,artists paint appearance,,,,,,,430 x 340,430.0,340.0,146200.0,none,none,local net cracks (primary cracks= secondary cracks)_x001D__x001D__x001D__x001D__x001D_,0.0,2.0,1.0,1,0,0,0,0,0,0,0,0,0,0,0,0,1,0,0,0,0,0,0,0,0,0,0,1,0,0,1,0,0,0,1,0,1,1,0,1,0,1,1,0,0,0,1,0,0,0,1,0,0,0,0,0,0,0,0,0,0
65,UPVMA-III.00283,Kakawate inBloom,1940,philippines,"vargas museum, university of the philippines",,,oil,,,,,,,,320 x 227,320.0,227.0,72640.0,none,none,secondary horizontal and vertical_x001D_tight network of small cracks_x001D__x001D__x001D__x001D_,0.0,1.0,1.0,1,0,0,0,0,0,0,0,0,1,0,0,0,1,0,0,0,0,0,0,0,0,0,0,1,0,0,1,0,0,0,0,0,1,0,1,1,0,1,0,0,1,1,0,0,0,0,1,0,1,0,0,0,0,0,0,0,0
66,UPVMA-III.00071,Charcater Study,1940,philippines,"vargas museum, university of the philippines",,,oil,,,,,,,,450 x 330,450.0,330.0,148500.0,none,none,_x001D__x001D__x001D__x001D__x001D_,0.0,2.0,2.0,1,0,0,0,0,0,0,0,0,1,0,0,0,1,0,0,0,0,0,1,0,0,0,1,0,0,0,1,0,0,1,0,0,1,0,1,1,0,1,1,0,0,1,0,0,0,0,0,0,0,0,0,0,1,0,0,0,0
67,UPMVA-III.00028,Head Study of Mrs Luz B Magasay,1954,philippines,"vargas museum, university of the philippines",stretcher original,,oil,pencil underdrawing,,,taguile,Philippines,local?,complex commecially made stretcher. pencil mark measurements indicating custom made. keys in place with nail.,498 x 398 ,498.0,398.0,198204.0,circle,none,primary diagonal_x001D_tented paint due to compressed support_x001D__x001D__x001D__x001D_,2.0,2.0,2.0,1,1,0,0,0,0,0,0,0,1,1,1,0,1,1,0,0,0,0,1,1,1,0,1,0,0,0,0,0,0,1,0,0,1,0,1,1,0,1,0,0,0,1,0,0,0,1,1,1,1,0,0,0,0,0,0,0,0
68,UPVMA-III.00235,primeras letras,1890,philippines,"vargas museum, university of the philippines",,,oil,,,,,,,,845 x 590,845.0,590.0,498550.0,none,none,due to changes or previous treatment_x001D_local grid cracks (follows canvas weave)_x001D_tight network of small cracks_x001D__x001D__x001D_,0.0,2.0,2.0,0,0,0,0,0,0,0,0,0,1,0,0,0,1,1,0,0,1,1,1,1,0,1,0,1,0,0,1,0,0,1,0,0,1,1,0,0,0,1,0,0,0,1,0,0,0,0,1,0,0,0,0,0,0,0,0,0,0
69,UPVMA-III.00380,marikina valley,1869-1937 (circa & undated),philippines,"vargas museum, university of the philippines",,,oil,,,,,Philippines,local?,,330 x 435,330.0,435.0,143550.0,none,none,secondary horizontal_x001D_solid support expanding: minor_x001D__x001D__x001D__x001D_,0.0,2.0,2.0,1,0,0,0,0,0,0,0,0,1,0,0,0,1,1,0,0,1,0,1,1,0,0,0,1,0,0,0,0,0,0,0,0,1,0,1,1,0,1,1,0,0,0,0,0,0,0,0,0,0,0,0,0,0,0,0,0,0
70,UPVMA-III.00276,water carrier,1850-1900 (circa & undated),singapore,National Heritage Board,,to face edge,oil,,,,,,,,323 x 218,323.0,218.0,70414.0,circle,none,most overpainted difficult to see_x001D__x001D__x001D__x001D__x001D_,0.0,2.0,2.0,1,0,0,0,0,0,0,0,0,0,0,0,0,1,1,0,0,0,1,1,0,0,1,1,0,0,0,0,0,0,0,1,0,0,1,0,0,0,0,1,1,0,0,0,0,0,0,1,0,1,0,0,1,0,0,0,0,0
71,UPVMA-III.0381,river view from sta ana,1869-1937 (circa & undated),philippines,"vargas museum, university of the philippines",,,oil,,,,,,,wood split 130mm long at 140 mm and 70mm long at 210 mm up from brc.,278 x 440,278.0,440.0,122320.0,none,none,local_x001D_primary vertical_x001D_cracks in thick paint_x001D__x001D__x001D_,1.0,2.0,2.0,1,0,1,0,0,0,0,0,0,0,0,0,0,1,0,0,0,1,0,1,0,1,0,1,0,0,0,1,0,0,1,1,0,0,1,0,0,0,0,1,1,0,0,0,0,0,0,0,0,0,0,0,1,0,0,0,0,0
72,,the coronation of king rama vi (sketch of mural painting decoration for the ceiling of anandasamakon royal pavillion),1912,thailand,"the national gallery, bangkok",strainer original,to side edge,oil,pencil underdrawing,,hard?,,Thailand,local?,,,0.0,0.0,0.0,none,none,_x001D__x001D__x001D__x001D__x001D_,2.0,2.0,1.0,1,1,0,0,1,0,0,0,0,0,1,1,0,1,0,0,0,0,0,1,0,1,0,1,0,0,1,0,0,0,1,1,0,0,1,0,0,0,0,0,0,0,0,0,1,0,0,1,0,1,1,0,0,1,0,0,0,0
73,UPVMA-III.00335,home from work,1944,philippines,"vargas museum, university of the philippines",,to face edge,oil,,,,,,,,260 x  350,260.0,350.0,91000.0,none,none,_x001D__x001D__x001D__x001D__x001D_,0.0,2.0,2.0,1,0,0,0,0,0,0,0,0,1,0,0,0,1,1,0,0,0,0,1,1,1,0,1,0,0,0,0,0,0,0,0,0,1,0,1,1,0,1,1,0,0,0,0,0,0,0,1,0,1,0,0,1,0,0,0,0,0
74,UPVMA-III.00143,ravaged manila,1940s (circa & undated),philippines,"vargas museum, university of the philippines",stretcher original,to face edge,oil,,,,pine,,,"commerically acquired with price. standard size of 13"" x 18""",322 x 450,322.0,450.0,144900.0,circle,all edges,primary horizontal_x001D_tented paint due to stretched support_x001D__x001D__x001D__x001D_,2.0,2.0,1.0,1,1,0,0,1,1,0,0,1,1,1,1,0,1,1,0,0,0,1,1,1,1,0,0,1,0,0,0,0,0,0,1,0,0,0,1,1,0,0,0,1,0,0,0,1,0,0,1,0,1,1,0,0,1,0,1,1,1
75,UPVMA-III.00146,japanese control,1947,philippines,"vargas museum, university of the philippines",,,oil,,,,,,,,321 x 448,321.0,448.0,143808.0,none,none,_x001D__x001D__x001D__x001D__x001D_,0.0,2.0,2.0,1,0,0,0,0,0,0,0,0,1,0,0,0,1,0,0,1,1,1,1,1,0,1,1,0,0,0,1,0,0,1,0,0,0,0,1,1,0,0,0,1,0,0,0,0,0,0,1,0,1,0,0,0,1,0,0,0,0
76,UPVMA-III.00373,Woman Devotee and Child (Supplication),1939,philippines,"vargas museum, university of the philippines",,,oil,,,,,,,,485 x 35,485.0,35.0,16975.0,none,none,primary diagonal_x001D_tented paint due to stretched support_x001D_herringbone cracks (from back)_x001D_large network of cracks_x001D__x001D_,0.0,0.0,0.0,0,0,0,0,0,0,0,0,0,1,0,0,0,0,1,1,1,1,1,1,1,0,0,1,0,0,0,1,0,0,1,0,0,0,0,1,1,0,0,1,1,1,0,1,0,0,0,1,0,1,1,0,1,1,1,0,0,0
77,UPVMA-III.00059,rice planting,1943,philippines,"vargas museum, university of the philippines",stretcher new,,oil,,,soft? ,pine,,,good new auxiliary support,,0.0,0.0,0.0,bisector,none,primary horizontal and vertical_x001D_large network of cracks_x001D_overall grid cracks (follows canvas weave) _x001D_overall net cracks (primary cracks= secondary cracks)_x001D_tight network of small cracks_x001D_secondary vertical,2.0,1.0,2.0,0,0,0,0,1,0,0,0,0,1,1,1,0,1,1,0,0,1,1,1,1,1,1,1,0,0,0,1,0,0,1,0,0,1,0,1,1,0,1,0,0,0,0,0,0,0,1,0,0,0,0,0,0,1,0,0,0,0
78,UPVMA-III.00067,woman cooking in a kitchen,1959,philippines,"vargas museum, university of the philippines",stretcher original,,oil,,,hard?,,Philippines,local?,kendondong  wood?,,0.0,0.0,0.0,circle,none,_x001D__x001D__x001D__x001D__x001D_,2.0,2.0,2.0,1,1,0,0,1,0,0,0,1,1,1,1,0,1,1,0,0,0,1,1,1,0,0,0,1,0,1,1,0,1,1,0,0,1,0,1,1,0,1,0,0,0,1,0,0,0,1,1,0,1,0,0,0,0,0,1,0,0
79,UPVMA-III.00141,market scene,1940,philippines,"vargas museum, university of the philippines",,,oil,,,,,,,,340 x  445,340.0,445.0,151300.0,none,none,secondary diagonal_x001D_local net cracks (primary cracks= secondary cracks)_x001D__x001D__x001D__x001D_,0.0,2.0,2.0,1,0,0,0,0,0,0,0,0,0,0,0,0,1,1,0,1,1,0,1,1,0,1,1,0,0,0,1,0,0,1,0,0,1,0,1,1,0,1,1,0,0,1,0,0,0,0,0,0,0,0,0,0,0,0,0,0,0
80,UPVMA-III.00031,independence this year said his excellency premier tojo,1943,philippines,"vargas museum, university of the philippines",stretcher original,to face edge,oil,,,hard?,,Philippines,local?,different stretcher to the more complex ones. no copper tacks.,,0.0,0.0,0.0,circle,all edges,primary horizontal and vertical_x001D_overall net cracks (primary cracks= secondary cracks)_x001D_sigmoud cracks_x001D_stretcher bar ladder cracks_x001D_tented paint due to compressed support_x001D_,2.0,1.0,1.0,1,1,0,0,1,0,0,0,0,1,1,1,0,0,1,0,0,0,0,1,1,0,0,0,1,0,0,1,0,0,0,0,0,1,0,1,1,0,1,0,0,0,0,0,0,0,0,0,0,0,0,0,0,1,0,1,1,1
81,1/2543,HRH prince yodyinyot and his son,1850s (circa & undated),thailand,"the national gallery, bangkok",,to face edge,oil,pencil underdrawing,,,,,,,829 x 714,829.0,714.0,591906.0,none,none,secondary horizontal_x001D_secondary vertical_x001D_overall_x001D_overall grid cracks (follows canvas weave) _x001D_very brittle paint throughout_x001D_cracks in thick paint,0.0,0.0,0.0,1,0,0,0,0,0,0,0,0,0,0,0,0,0,1,1,1,1,1,1,1,1,0,0,1,0,0,1,0,0,1,0,0,0,0,1,1,0,0,0,0,1,0,1,1,1,0,1,0,1,1,1,0,0,0,0,0,1
82,UPVMA-III.00034,kawilihan clan II,1955,philippines,"vargas museum, university of the philippines",stretcher original,,oil,,,hard?,,Philippines,local?,,,0.0,0.0,0.0,circle,cross bar,large network of cracks_x001D_overall net cracks (primary cracks= secondary cracks)_x001D_primary diagonal_x001D__x001D__x001D_,2.0,1.0,2.0,1,1,0,0,1,0,0,0,0,1,1,1,0,0,1,1,0,0,0,1,1,0,0,0,1,0,1,0,0,0,1,1,0,1,0,1,1,0,1,1,0,0,0,0,0,0,0,0,0,0,1,0,0,0,0,0,0,0
83,UPVMA-III.00033,kawilihan clan I,1950,philippines,"vargas museum, university of the philippines",stretcher original,,oil,,,hard?,,Philippines,local?,,740 x 920,740.0,920.0,680800.0,circle,cross bar,large network of cracks_x001D_overall grid cracks (follows canvas weave) _x001D_sigmoud cracks_x001D__x001D__x001D_,2.0,1.0,2.0,1,1,0,0,1,0,0,0,0,1,1,1,0,0,1,1,0,0,0,1,1,0,0,0,1,0,1,0,1,0,1,0,0,1,0,1,1,0,1,0,0,0,0,0,0,0,0,0,0,0,1,0,0,0,0,0,0,0
84,UPVMA-III.00013,ambassador jorge b. vargas with Decoration,1944,philippines,"vargas museum, university of the philippines",stretcher original,to side edgeto face edge,oil,,,hard?,,Philippines,local?,,,0.0,0.0,0.0,none,none,_x001D__x001D__x001D__x001D__x001D_,2.0,2.0,2.0,1,1,0,0,1,1,1,0,0,1,1,0,0,1,1,0,0,0,0,1,1,0,0,0,1,0,0,1,0,0,0,0,0,1,0,1,1,0,1,0,0,0,0,0,0,0,1,1,0,1,0,1,0,1,0,1,0,0
85,UPVMA-III.00072,dona  damiana  R.Vda.De Ortiz,1943,philippines,"vargas museum, university of the philippines",,,oil,,,,,Philippines,local?,,350 x 245,350.0,245.0,85750.0,none,none,primary horizontal_x001D__x001D__x001D__x001D__x001D_,0.0,2.0,2.0,1,0,0,0,0,0,0,0,0,0,0,0,0,1,1,0,0,0,1,1,1,1,1,0,1,0,0,0,0,0,1,0,0,1,0,1,1,0,1,0,0,1,0,0,0,0,0,1,0,0,0,0,0,0,0,0,0,0
86,UPVMA-III.00351,pasig river scene,1904,philippines,"vargas museum, university of the philippines",,to face edge,oil,,,,,,,,,0.0,0.0,0.0,none,none,primary diagonal_x001D__x001D__x001D__x001D__x001D_,0.0,2.0,1.0,1,0,0,0,0,0,0,0,0,1,0,0,0,1,0,0,0,1,0,1,1,1,1,1,0,0,0,0,0,0,0,0,0,0,0,1,1,0,0,1,1,1,0,1,0,0,0,1,0,1,0,0,0,0,0,0,1,0
